Repository: IlyaYuzhno/Clays---Glaze-Android

Clays & Glaze Android version.

Reference book application for ceramists. Contains info about clays and glazes - firing temperature, image, description etc. 

Allows you to find glazes to clay and vice versa according to its parameters.

File: app/src/main/assets/clays_info.json (part 1 of 3)
{
"clays": [
    {  "brand": "Donbass",
        "clay": "S-6141, МКЛ-1",
        "info": "Представляет собой порошкообразный продукт, предназначенный для изготовления полуфарфоровых изделий методом шликерного литья в гипсовые формы.\n\nРекомендуемая температура обжига 1070-1100°С.\n\nУсадка: 4 - 9%.\n\nПорошок может быть использован в составах глазурей как источник кремнезёма и глинозёма.",
        "temperature": {
            "1050°": {
                "mnogo": ["S-0104", "S-0109", "S-0120", "S-0122 (3090*)", "S-1046 (ФПЦС*)"],
                "malo": ["S-0102"],
                "no": ["S-0015", "S-0017", "S-0106", "S-0119", "S-0205", "S-1079 (49VBC13*)"]
            }

        }

    },
    {  "brand": "LagunaClay",
        "clay": "EM100 Laguna Clay, S-6703/L100",
        "info": "Гладкая, пластичная, не содержащая талька глина белого цвета, подходит для гончарных работ и скульптуры.\n\nРекомендуемая температура обжига 950-1080°С.\n\nУсадка: 8,0% +-2.\n\nКТР х 10-6: 7,35.",
        "temperature": {
            "1050°": {
                "mnogo": ["S-0102", "S-0109", "S-0119", "S-0120", "S-0122 (3090*)", "S-1046 (ФПЦС*)"],
                "malo": ["S-0017"],
                "no": ["S-0015", "S-0104", "S-0106", "S-0205", "S-1079"]
            }

        }
    },
    {   "brand": "LagunaClay",
        "clay": "WC608 Laguna Clay, S-6702/L608",
        "info": "Бежевая шамотированная масса с коричневыми вкраплениями.\n\nРекомендуемая температура обжига 1180-1250°С.\n\nУсадка: 10.9 ± 2%.\n\nВысокотемпературная, бисквитный обжиг на Сone 04-05 (1020-1080С), глазурный обжиг на Сone 6 (1180-1250).",
        "temperature": {
            "1050°": {
                "mnogo": ["S-0109", "S-0120", "S-0122 (3090*)", "S-1046 (ФПЦС*)"],
                "malo": ["Подходящих глазурей нет"],
                "no": ["S-0015", "S-0017", "S-0102", "S-0104", "S-0106", "S-1079"]
            },
            "1200°": {
                "mnogo": ["S-0128"],
                "malo": ["Подходящих глазурей нет"],
                "no": ["S-0031", "S-0032", "S-0051", "S-0132", "S-0145", "S-0150", "S-0220", "S-0229", "S-0230", "S-0102", "S-0104", "S-0129", "S-0130", "S-0510", "S-0850-80"]
            }
        }
    },
    { "brand": "LagunaClay",
        "clay": "WC609 Laguna Clay, S-6700/L609",
        "info": "Гладкая, белая, хороша для гончарных работ и производства функциональной посуды.\n\nРекомендуемая температура обжига 1180-1250°С.\n\nУсадка: 13%.\n\nВысокотемпературная, бисквитный обжиг на Сone 04-05 (1020-1080С), глазурный обжиг на Сone 6 (1180-1250).",
        "temperature": {
            "1050°": {
                "mnogo": ["S-0015", "S-0017", "S-0102", "S-0104", "S-0109", "S-0119", "S-0120", "S-0122 (3090*)", "S-0205", "S-1046 (ФПЦС*)"],
                "malo": ["Подходящих глазурей нет"],
                "no": ["S-0106", "S-1079"]

            },
            "1200°": {
                "mnogo": ["S-0128", "S-0102", "S-0104", "S-0130", "S-0510", "S-0850-80"],
                "malo": ["S-0129"],
                "no": ["S-0031", "S-0132", "S-0051", "S-0145", "S-0150", "S-0220", "S-0229", "S-0230"]
            }
        }
    },
    { "brand": "LagunaClay",
        "clay": "WC401 Laguna Clay, S-6701/L401",
        "info": "Масса имеет гладкую фарфоровую текстуру, приятно гончарить и придавать форму, а при окислении превращается в кремовый цвет.\n\nРекомендуемая температура обжига 1150-1220°С.\n\nУсадка: 12%.\n\nВысокотемпературная, бисквитный обжиг на Сone 04-05 (1020-1080С), глазурный обжиг на Сone 5 (1150-1220С).",
        "temperature": {
            "1050°": {
                "mnogo": ["S-0109", "S-0122 (3090*)", "S-1046 (ФПЦС*)"],
                "malo": ["S-0120"],
                "no": ["S-0015", "S-0017", "S-0102", "S-0104", "S-0106", "S-0119", "S-0205", "S-1079"]

            },
            "1200°": {
                "mnogo": ["S-0128", "S-0510"],
                "malo": ["Подходящих глазурей нет"],
                "no": ["S-0031", "S-0032", "S-0051", "S-0102", "S-0129", "S-0130", "S-0132", "S-0145", "S-0150", "S-0220", "S-0229", "S-0230", "S-0850-80"]
            }
        }
    },
    { "brand": "Donbass",
        "clay": "S-6003, МФФ/МКФ-1",
        "info": "Пластичная беложгущаяся масса для лепки, приготовления шликера, ангобов. Старое название: МФФ.\n\nРекомендуемая температура обжига 1150-1250С°.\n\nУсадка: 5 - 10%.\n\nМасса должна пройти температуру обжига 1220С при утильном или политом обжиге.",
        "temperature": {
            "1050°": {
                "mnogo": ["S-0015", "S-0017", "S-0102", "S-0109", "S-0119", "S-0120", "S-0122 (3090*)", "S-1046 (ФПЦС*)", "S-1079 (49VBC13*)"],
                "malo": ["S-0104"],
                "no": ["S-0106", "S-0205"]

            },
            "1200°": {
                "mnogo": ["S-0128"],
                "malo": ["S-0104", "S-0129", "S-0132"],
                "no": ["S-0031", "S-0032", "S-0051", "S-0102", "S-0130", "S-0145", "S-0150", "S-0220", "S-0229", "S-0230"]
            }
        }
    },
    { "brand": "Donbass",
        "clay": "S-6002, литейная масса МКФ-1",
        "info": "Высокотемпературная беложгущаяся литейная масса (старое название: МФФ).\n\nРекомендуемая температура обжига 1150 - 1250°С.\n\nУсадка: 5 - 12%.\n\nГлавное свойство этой массы - прочность в совокупности с некоторой пористостью после высокого обжига, например, при 1200°C. Пористость позволяет легко расписывать и глазуровать утиль, прочность - проводить второй (политой) обжиг на любую температуру от 800 до 1300°C.",
        "temperature": {
            "1050°": {
                "mnogo": ["S-0015", "S-0017", "S-0102", "S-0109", "S-0119", "S-0120", "S-0122 (3090*)", "S-1046 (ФПЦС*)", "S-1079 (49VBC13*)"],
                "malo": ["S-0104"],
                "no": ["S-0106", "S-0205"]

            },
            "1200°": {
                "mnogo": ["S-0128"],
                "malo": ["S-0104", "S-0129", "S-0132"],
                "no": ["S-0031", "S-0032", "S-0051", "S-0102", "S-0130", "S-0145", "S-0150", "S-0220", "S-0229", "S-0230"]
            }
        }
    },
    { "brand": "Donbass",
        "clay": "S-6004, МКФ-2",
        "info": "Масса для лепки, работы на гончарном круге.\n\nРекомендуемая температура обжига 950 - 1150°С.\n\nУсадка: 10%.\n\nПластичная масса для лепки, формования на гончарном круге. Также используется для машинного формования в гипсовых или металлических формах. Масса обладает хорошими формующими свойствами, достаточно высокой прочностью в сухом состоянии. Глазурь можно наносить по сырцу, использовать однократный обжиг. Цвет: от светло-розового до палевого.",
        "temperature": {
            "1050°": {
                "mnogo": ["S-0109", "S-0122 (3090*)", "S-1046 (ФПЦС*)"],
                "malo": ["S-0120"],
                "no": ["S-0015", "S-0017", "S-0102", "S-0104", "S-0106", "S-0119", "S-0205", "S-1079 (49VBC13*)"]

            }

        }
    },
    { "brand": "Donbass",
        "clay": "S-6008, ПГ-100",
        "info": "Легкоплавкая красножгущаяся масса для изготовления терракотовых изделий методом лепки и формования на гончарном круге.\n\nРекомендуемая температура обжига 850 - 1050°С.\n\nУсадка: 6 - 17%.\n\nРекомендуемый интервал обжига: 850 - 1050°С (90 - 104 конус). Выше 1000°C в массе происходит быстрое нарастание жидкой фазы, в результате чего крупные изделия теряют устойчивость, черепок приобретает темно-коричневого цвет. Характерный цвет после обжига: кирпично-красный.",
        "temperature": {
            "1050°": {
                "mnogo": ["S-0102", "S-0109", "S-0122 (3090*)", "S-1046 (ФПЦС*)"],
                "malo": ["S-0120"],
                "no": ["S-0015", "S-0017", "S-0104", "S-0106", "S-0119", "S-0205", "S-1079 (49VBC13*)"]

            }
        }
    },
    { "brand": "LabCeramica",
        "clay": "S-6010",
        "info": " Светло-кирпичная гончарная масса.\n\nРекомендуемая температура обжига 1050-1070°С.\n\nУсадка: 8 - 12%.\n\nМасса светло-кирпичного цвета для лепки и работы на гончарном круге.",
        "temperature": {
            "1050°": {
                "mnogo": ["S-0102", "S-0109", "S-0119", "S-0122 (3090*)", "S-1046 (ФПЦС*)"],
                "malo": ["S-0120"],
                "no": ["S-0015", "S-0017", "S-0104", "S-0106", "S-0205", "S-1079 (49VBC13*)"]
            }
        }
    },
    { "brand": "ValentineClays",
        "clay": "S-6070-13, ES130",
        "info": "Высокопластичная масса для лепки, работы на гончарном круге. Отлично подходит для мелкой пластики.\n\nРекомендуемая температура обжига 1080-1150°C.\n\nУсадка: 6.8 - 13%.\n\nES-130 – масса с высоким КТР.",
        "temperature": {
            "1050°": {
                "mnogo": ["S-0109", "S-0122 (3090*)", "S-1046 (ФПЦС*)", "S-1079 (49VBC13*)"],
                "malo": ["S-0120"],
                "no": ["S-0015", "S-0017", "S-0102", "S-0104", "S-0106", "S-0119", "S-0205"]
            }
        }
    },
    { "brand": "Witgert",
        "clay": "Witgert 6, S-6500",
        "info": "Белая майоликовая (землистая) нешамотированная масса для лепки, формования на гончарном круге и отминки.\n\nРекомендуемая температура обжига 980 - 1100°С.\n\nУсадка: 5.5 - 8.2%.\n\nWitgert 6 обладает высокой связующей способностью, на ее основе возможно приготовить шамотные массы с различным содержанием шамотной фракции (до 40% и размером до 2 мм).",
        "temperature": {
            "1050°": {
                "mnogo": ["S-0109", "S-0120", "S-0122 (3090*)", "S-1046 (ФПЦС*)"],
                "malo": ["Подходящих глазурей нет"],
                "no": ["S-0015", "S-0017", "S-0102", "S-0104", "S-0106", "S-0119", "S-0205"]
            }
        }
    },
    {"brand": "Witgert",
        "clay": "Witgert 6s, S-6529",
        "info": "Белая майоликовая шамотированная масса.\n\nРекомендуемая температура обжига 980-1100°C.\n\nУсадка: 5.3 - 6.6%.\n\nРекомендован политой обжиг на 1050°C.",
        "temperature": {
            "1050°": {
                "mnogo": ["S-0109", "S-0120", "S-0122 (3090*)", "S-1046 (ФПЦС*)"],
                "malo": ["Подходящих глазурей нет"],
                "no": ["S-0015", "S-0017", "S-0102", "S-0104", "S-0106", "S-0119", "S-0205"]
            }
        }
    },
    {"brand": "Witgert",
        "clay": "Witgert 6sf, S-6530",
        "info": "Белая майоликовая шамотированная масса.\n\nРекомендуемая температура обжига 980-1100°C.\n\nУсадка: 5.2 - 6.7%.\n\nРекомендован политой обжиг на 1050°C.",
        "temperature": {
            "1050°": {
                "mnogo": ["S-0109", "S-0120", "S-0122 (3090*)", "S-1046 (ФПЦС*)"],
                "malo": ["Подходящих глазурей нет"],
                "no": ["S-0015", "S-0017", "S-0102", "S-0104", "S-0106", "S-0119", "S-0205"]
            }
        }
    },
    {"brand": "Witgert",
        "clay": "Witgert Mont Blanc 011",
        "info": "Фарфор.\n\nРекомендуемая температура обжига 1230-1300°C.\n\n",
        "temperature": {
            "No info available...": {
                "mnogo": [],
                "malo": [],
                "no": []
            }
        }
    },
    {"brand": "Witgert",
        "clay": "Witgert Mont Blanc 001",
        "info": "Шликер фарфорвый предназначен для литьевых форм, изготовления утилитарных и декоративных изделий. Характеризуется высокой механической прочностью, термостойкостью и отсутствием открытой пористости. После обжига изделия имеют свойства фарфора высокой степени белизны и прочности.\n\nРекомендуемая температура обжига 1230-1300°C.\n\nУсадка: 2.8 - 15%.",
        "temperature": {
            "No info available...": {
                "mnogo": [],
                "malo": [],
                "no": []
            }
        }
    },
    {"brand": "Donbass",
        "clay": "S-6140, ПФЛ-1",
        "info": "Представляет собой порошкообразный продукт, предназначенный для изготовления полуфарфоровых изделий методом шликерного литья в гипсовые формы..\n\nРекомендуемая температура обжига 1180-1220°С.\n\nУсадка: 13%.\n\nПорошок может быть использован в составах глазурей как источник кремнезёма и глинозёма.",
        "temperature": {
            "1050°": {
                "mnogo": ["S-0109", "S-0119", "S-0120", "S-0122 (3090*)", "S-1046 (ФПЦС*)"],
                "malo": ["Подходящих глазурей нет"],
                "no": ["S-0015", "S-0017", "S-0102", "S-0104", "S-0106", "S-0205", "S-1079 (49VBC13*)"]

            },
            "1200°": {
                "mnogo": ["Подходящих глазурей нет"],
                "malo": ["S-0102", "S-0104"],
                "no": ["S-0031", "S-0032", "S-0051", "S-0128", "S-0129", "S-0130", "S-0132", "S-0145", "S-0150", "S-0220", "S-0229", "S-0230"]
            }
        }
    },
    {"brand": "LabCeramica",
        "clay": "S-6016, ГК",
        "info": "Литейная, высокотемпературная беложгущаяся масса с высокой скоростью набора черепка.\n\nРекомендуемая температура обжига 1200 - 1250°C.\n\nУсадка: 8 - 13%.\n\nЛитейная масса ГК содержит небольшое количество полевого шпата, который оказывает флюсующее действие, улучшает сцепление глазурей с черепком, уменьшает водопоглощение готового изделия и увеличивает его прочность.",
        "temperature": {
            "1050°": {
                "mnogo": ["S-0017", "S-0102", "S-0109", "S-0120", "S-0122 (3090*)", "S-0205", "S-1046 (ФПЦС*)"],
                "malo": ["Подходящих глазурей нет"],
                "no": ["S-0015", "S-0104", "S-0106", "S-0119", "S-1079 (49VBC13*)"]

            },
            "1200°": {
                "mnogo": ["S-0102", "S-0128"],
                "malo": ["Подходящих глазурей нет"],
                "no": ["S-0031", "S-0032", "S-0051", "S-0104", "S-0129", "S-0130", "S-0132", "S-0145", "S-0150", "S-0220", "S-0229", "S-0230"]
            }
        }
    },
    {"brand": "LabCeramica",
        "clay": "S-6060",
        "info": "Масса для лепки, скульптуры, работы на гончарном круге.\n\nРекомендуемая температура обжига 1180-1250°С.\n\nУсадка: 10 - 17%.\n\nРекомендуется утильный обжиг при 950-1050°С и последующий политой при 1200 - 1260°С.",
        "temperature": {
            "1050°": {
                "mnogo": ["S-0015", "S-0109", "S-0120", "S-0122 (3090*)", "S-1046 (ФПЦС*)"],
                "malo": ["S-0205"],
                "no": ["S-0017", "S-0102", "S-0104", "S-0106", "S-0119", "S-1079 (49VBC13*)"]

            },
            "1200°": {
                "mnogo": ["Подходящих глазурей нет"],
                "malo": ["Подходящих глазурей нет"],
                "no": ["S-0031", "S-0032", "S-0051", "S-0102", "S-0104", "S-0128", "S-0129", "S-0130", "S-0132", "S-0145", "S-0150", "S-0220", "S-0229", "S-0230"]
            }
        }
    },
    {"brand": "LabCeramica",
        "clay": "S-6231, палисандр черный",
        "info": "Масса черного цвета для лепки и гончарного круга.\n\nРекомендуемая температура обжига 1180 - 1260°С.\n\nГлазурь можно наносить по обожженному на утиль черепку. Если первый, утильный, обжиг проведен на 1200-1260°С, то политой можно проводить и на более низкую температуру, например на 1050°С. Изделия становятся стекловидными при обжиге выше 1170°С.",
        "temperature": {
            "1050°": {
                "mnogo": ["S-0015", "S-0102", "S-0104", "S-0106", "S-0109", "S-0119", "S-0120", "S-0122 (3090*)", "S-0205", "S-1046 (ФПЦС*)"],
                "malo": ["S-0017", "S-1079 (49VBC13*)"],
                "no": ["Подходящих глазурей нет"]

            },
            "1200°": {
                "mnogo": ["Подходящих глазурей нет"],
                "malo": ["S-0129"],
                "no": ["S-0031", "S-0032", "S-0051", "S-0102", "S-0104", "S-0128", "S-0130", "S-0132", "S-0145", "S-0150", "S-0220", "S-0229", "S-0230"]
            }
        }
    },
    {"brand": "Witgert",
        "clay": "Witgert 11, S-6501",
        "info": "Белая нешамотированная каменная масса для гончарного круга и лепки.\n\nРекомендуемая температура обжига 1000 - 1300°С.\n\nУсадка: 7.7 - 12.4%.",
        "temperature": {
            "1050°": {
                "mnogo": ["S-0102", "S-0109", "S-0120", "S-0122 (3090*)", "S-1046 (ФПЦС*)"],
                "malo": ["S-0017", "S-0205"],
                "no": ["S-0015", "S-0104", "S-0106", "S-0119", "S-1079 (49VBC13*)"]

            },
            "1200°": {
                "mnogo": ["S-0128"],
                "malo": ["S-0102", "S-0104"],
                "no": ["S-0031", "S-0032", "S-0051", "S-0129", "S-0130", "S-0132", "S-0145", "S-0150", "S-0220", "S-0229", "S-0230"]
            }
        }
    },
    {"brand": "Witgert",
        "clay": "Witgert 11sf, S-6519",
        "info": "Белая каменная масса для гончарного круга и лепки с мелким шамотом.\n\nРекомендуемая температура обжига 1000 - 1300°С.\n\nУсадка: 6.9 - 10.6%.\n\n25% шамота 0 - 0,5 мм.",
        "temperature": {
            "1050°": {
                "mnogo": ["S-0102", "S-0109", "S-0120", "S-0122 (3090*)", "S-1046 (ФПЦС*)"],
                "malo": ["S-0017", "S-0205"],
                "no": ["S-0015", "S-0104", "S-0106", "S-0119", "S-1079 (49VBC13*)"]

            },
            "1200°": {
                "mnogo": ["S-0128"],
                "malo": ["S-0102", "S-0104"],
                "no": ["S-0031", "S-0032", "S-0051", "S-0129", "S-0130", "S-0132", "S-0145", "S-0150", "S-0220", "S-0229", "S-0230"]
            }
        }
    },
    {"brand": "Witgert",
        "clay": "Witgert 312, S-6503",
        "info": "Красная нешамотированная масса для лепки и набивки.\n\nРекомендуемая температура обжига 1000 - 1200°С.\n\nУсадка: 6.2 - 11.2%.\n\nРекомендована бережная сушка. Подходит для лепки небольших изделий.",
        "temperature": {
            "1050°": {
                "mnogo": ["S-0109", "S-0120", "S-0122 (3090*)", "S-1046 (ФПЦС*)"],
                "malo": ["Подходящих глазурей нет"],
                "no": ["S-0015", "S-0017", "S-0102", "S-0104", "S-0106", "S-0119", "S-0205", "S-1079 (49VBC13*)"]
            }
        }
    },
    {"brand": "Witgert",
        "clay": "Witgert 31sf, S-6504",
        "info": "Каменная мелкошамотированная масса с эффектом Соль с перцем, для лепки и гончарного круга.\n\nРекомендуемая температура обжига 1000 - 1250°С.\n\nУсадка: 6.3 - 12.2%.\n\n25% чёрного шамота фракции 0 - 0,5 мм.",
        "temperature": {
            "1050°": {
                "mnogo": ["S-0102", "S-0109", "S-0120", "S-1046 (ФПЦС*)"],
                "malo": ["S-0122 (3090*)"],
                "no": ["S-0015", "S-0017", "S-0104", "S-0106", "S-0119", "S-0205", "S-1079 (49VBC13*)"]

            },
            "1200°": {
                "mnogo": ["Подходящих глазурей нет"],
                "malo": ["Подходящих глазурей нет"],
                "no": ["S-0031", "S-0032", "S-0051", "S-0102", "S-0104", "S-0128", "S-0129", "S-0130", "S-0132", "S-0145", "S-0150", "S-0220", "S-0229", "S-0230"]
            }
        }
    },
    {"brand": "Witgert",
        "clay": "Witgert 4sf, S-6505",
        "info": "Тонкошамотированная масса с мраморным эффектом, для лепки и набивки. Эффект ярко проявляется при набивке/раскатке. Наименее выражен при формовании на гончарном круге..\n\nРекомендуемая температура обжига 1000 - 1200°С.\n\nУсадка: 7 - 10.6%.\n\nСодержит добавки каолина и оксида марганца Mn3O4. Требует деликатной сушки (например, под пакетом).",
        "temperature": {
            "1050°": {
                "mnogo": ["S-0109", "S-0120", "S-1046 (ФПЦС*)"],
                "malo": ["S-0102", "S-0122 (3090*)", "S-0205"],
                "no": ["S-0015", "S-0017", "S-0104", "S-0106", "S-0119", "S-1079 (49VBC13*)"]

            },
            "1200°": {
                "mnogo": ["Подходящих глазурей нет"],
                "malo": ["S-0130"],
                "no": ["S-0031", "S-0032", "S-0051", "S-0102", "S-0104", "S-0128", "S-0129", "S-0132", "S-0145", "S-0150", "S-0220", "S-0229", "S-0230"]
            }
        }
    },
    {"brand": "Witgert",
        "clay": "Witgert 116, S-6507",
        "info": "Тёмная нешамотированная каменная масса.\n\nРекомендуемая температура обжига 1000 - 1300°С.\n\nУсадка: 7.7 - 12%.\n\nКаменная масса Антрацит.",
        "temperature": {
            "1050°": {
                "mnogo": ["S-0109", "S-0120", "S-1046 (ФПЦС*)"],
                "malo": ["S-0122 (3090*)"],
                "no": ["S-0015", "S-0017", "S-0102", "S-0104", "S-0106", "S-0119", "S-0205", "S-1079 (49VBC13*)"]

            },
            "1200°": {
                "mnogo": ["Подходящих глазурей нет"],
                "malo": ["Подходящих глазурей нет"],
                "no": ["S-0031", "S-0032", "S-0051", "S-0102", "S-0104", "S-0128", "S-0129", "S-0130", "S-0132", "S-0145", "S-0150", "S-0220", "S-0229", "S-0230"]
            }
        }
    },
    {"brand": "Witgert",
        "clay": "Witgert 9, S-6508",
        "info": "Черная масса для лепки и отминки, для гончарного круга. Каменная масса при обжиге выше 1100°С.\n\nРекомендуемая температура обжига 980 - 1150°С.\n\nУсадка: 11 - 13%.\n\nСодержит оксид марганца, который разлагается с выделением газообразного кислорода в интервале температур 650 - 1060°С, а также, интенсивно, под воздействием расплава глазурей.",
        "temperature": {
            "1050°": {
                "mnogo": ["S-0109", "S-0120", "S-0122 (3090*)", "S-1046 (ФПЦС*)"],
                "malo": ["Подходящих глазурей нет"],
                "no": ["S-0015", "S-0017", "S-0102", "S-0104", "S-0106", "S-0119", "S-0205", "S-1079 (49VBC13*)"]
            }
        }
    },
    {"brand": "Witgert",
        "clay": "Witgert 11sf py-G, S-6511",
        "info": "Белая каменная масса с темными пятнами, для гончарного круга и лепки, мелкий шамот.\n\nРекомендуемая температура обжига 1100 - 1280°С.\n\nУсадка: 7.7 - 12.4%.\n\n",
        "temperature": {
            "1050°": {
                "mnogo": ["Для этой массы информация отсутствует"],
                "malo": ["Для этой массы информация отсутствует"],
                "no": ["Для этой массы информация отсутствует"]

            },
            "1200°": {
                "mnogo": ["Для этой массы информация отсутствует"],
                "malo": ["Для этой массы информация отсутствует"],
                "no": ["Для этой массы информация отсутствует"]
            }
        }
    },
    {"brand": "Witgert",
        "clay": "Witgert 15sf py-G, S-6513",
        "info": "Каменная масса,кремово-жёлто-серого цвета с пятнами, для лепки, набивки, гончарного круга, мелкий шамот.\n\nРекомендуемая температура обжига 1000 - 1280°С.\n\nУсадка: 8.8 - 11.8%.\n\n25% шамота 0 - 0,5 мм.",
        "temperature": {
            "1050°": {
                "mnogo": ["S-0015", "S-0104", "S-0109", "S-0119", "S-1046 (ФПЦС*)"],
                "malo": ["S-0017", "S-0102", "S-0106", "S-0120", "S-0122 (3090*)", "S-0205", "S-1079"],
                "no": ["Подходящих глазурей нет"]

            },
            "1200°": {
                "mnogo": ["Подходящих глазурей нет"],
                "malo": ["Подходящих глазурей нет"],
                "no": ["S-0031", "S-0032", "S-0051", "S-0102", "S-0104", "S-0128", "S-0129", "S-0130", "S-0132", "S-0145", "S-0150", "S-0220", "S-0229", "S-0230"]
            }
        }
    },
    {"brand": "Witgert",
        "clay": "Witgert P 11, S-6520",
        "info": "Белая нешамотированная каменная масса для гончарного круга и лепки с бумажной пульпой.\n\nРекомендуемая температура обжига 1000 - 1300°С.\n\nУсадка: 8.6 - 13.4%.\n\nВысококачественная белая бумажная глина, имеющая все особенности бумажных - возможность соединения частей с разной влажностью, хорошая формуемость, низкая чувствительность к сушке и т.д.",
        "temperature": {
            "1050°": {
                "mnogo": ["S-0015", "S-0102", "S-0109", "S-0120", "S-0122 (3090*)", "S-1046 (ФПЦС*)", "S-1079"],
                "malo": ["S-0017", "S-0104", "S-0106", "S-0119", "S-0205"],
                "no": ["Подходящих глазурей нет"]

            },
            "1200°": {
                "mnogo": ["S-0128"],
                "malo": ["S-0129"],
                "no": ["S-0031", "S-0032", "S-0051", "S-0102", "S-0104",  "S-0130", "S-0132", "S-0145", "S-0150", "S-0220", "S-0229", "S-0230"]
            }
        }
    },
    {"brand": "Witgert",
        "clay": "Witgert F 11, S-6522",
        "info": "Белая нешамотированная каменная масса для гончарного круга и лепки с включением волокна.\n\nРекомендуемая температура обжига 1000 - 1300°С.\n\nУсадка: 6.9 - 11.7%.\n\n",
        "temperature": {
            "1050°": {
                "mnogo": ["S-0102", "S-0109", "S-0119", "S-0120", "S-0122 (3090*)", "S-1046 (ФПЦС*)"],
                "malo": ["S-0106"],
                "no": ["S-0015", "S-0017", "S-0104", "S-0205", "S-1079"]

            },
            "1200°": {
                "mnogo": ["S-0128"],
                "malo": ["S-0150"],
                "no": ["S-0031", "S-0032", "S-0051", "S-0102", "S-0104", "S-0129", "S-0130", "S-0132", "S-0145", "S-0220", "S-0229", "S-0230"]
            }
        }
    },
    {"brand": "Witgert",
        "clay": "Witgert 9sf, S-6523",
        "info": "Черная масса для лепки и отминки, для гончарного круга. Тонкий шамот.\n\nРекомендуемая температура обжига 1000-1200°С.\n\nУсадка: 9.8 - 12.1%.\n\nСодержит оксид марганца, который разлагается с выделением газообразного кислорода в интервале температур 650 - 1060°С, а также, интенсивно, под воздействием расплава глазурей.",
        "temperature": {
            "1050°": {
                "mnogo": ["Для этой массы информация отсутствует"],
                "malo": ["Для этой массы информация отсутствует"],
                "no": ["Для этой массы информация отсутствует"]

            },
            "1200°": {
                "mnogo": ["Для этой массы информация отсутствует"],
                "malo": ["Для этой массы информация отсутствует"],
                "no": ["Для этой массы информация отсутствует"]
            }
        }
    },
    {"brand": "Witgert",
        "clay": "Witgert 15 py-G, S-6528",
        "info": "Каменная масса,кремово-жёлто-серого цвета с пятнами, для лепки, набивки, гончарного круга.\n\nРекомендуемая температура обжига 1000 - 1280°С.\n\nУсадка: 8.8 - 11.8%.\n\n",
        "temperature": {
            "1050°": {
                "mnogo": ["S-0015", "S-0104", "S-0109", "S-0119", "S-1046 (ФПЦС*)"],
                "malo": ["S-0017", "S-0102", "S-0106", "S-0120", "S-0122 (3090*)", "S-0205", "S-1079"],
                "no": ["Подходящих глазурей нет"]

            },
            "1200°": {
                "mnogo": ["Подходящих глазурей нет"],
                "malo": ["Подходящих глазурей нет"],
                "no": ["S-0031", "S-0032", "S-0051", "S-0102", "S-0104", "S-0128", "S-0129", "S-0130", "S-0132", "S-0145", "S-0150", "S-0220", "S-0229", "S-0230"]
            }
        }
    },
    {"brand": "Witgert",
        "clay": "Witgert 11sg, S-6531",
        "info": "Каменная масса для лепки и скульптурных работ.\n\nРекомендуемая температура обжига 1000-1300°C.\n\nУсадка: 5.6 - 9.8%.\n\n25% шамота фракции 0 - 2 мм.",
        "temperature": {
            "1050°": {
                "mnogo": ["Для этой массы информация отсутствует"],
                "malo": ["Для этой массы информация отсутствует"],
                "no": ["Для этой массы информация отсутствует"]

            },
            "1200°": {
                "mnogo": ["Для этой массы информация отсутствует"],
                "malo": ["Для этой массы информация отсутствует"],
                "no": ["Для этой массы информация отсутствует"]
            }
        }
    },
    {"brand": "Witgert",
        "clay": "Witgert 11s, S-6532",
        "info": "Каменная масса для лепки и скульптурных работ.\n\nРекомендуемая температура обжига 1000-1300°C.\n\nУсадка: 6.5 - 10.7%.\n\n25% шамота фракции 0 - 1 мм.",
        "temperature": {
            "1050°": {
                "mnogo": ["Для этой массы информация отсутствует"],
                "malo": ["Для этой массы информация отсутствует"],
                "no": ["Для этой массы информация отсутствует"]

            },
            "1200°": {
                "mnogo": ["Для этой массы информация отсутствует"],
                "malo": ["Для этой массы информация отсутствует"],
                "no": ["Для этой массы информация отсутствует"]
            }
        }
    },
    {"brand": "Witgert",
        "clay": "Witgert 120.7, S-6533",
        "info": "Пластичная каменная масса для открытого огня с тонким кордиеритовым шамотом. Гончарный круг, лепка, раскатка.\n\nРекомендуемая температура обжига 980 - 1300°С.\n\nУсадка: 7.2 - 11.5%.\n\nИз этой массы можно изготавливать посуду, например, кастрюльки, которые предназначены для равномерного разогрева пищи в духовке и на равномерном огне. НЕ РЕКОМЕНДУЮТСЯ ручки и другие приставные части. Изделия из этой массы могут не выдерживать многократный резкий или неравномерный нагрев в открытом пламени, например, в углях, на плите без рассеивателя и т.д.",
        "temperature": {
            "1050°": {
                "mnogo": ["S-0015", "S-0017", "S-0102", "S-0104", "S-0106", "S-0109", "S-0119", "S-0120", "S-0122 (3090*)", "S-0205", "S-0850-80", "S-1046 (ФПЦС*)", "S-1079 (49VBC13*)"],
                "malo": ["Подходящих глазурей нет"],
                "no": ["Подходящих глазурей нет"]

            },
            "1200°": {
                "mnogo": ["S-0032", "S-0104", "S-0128", "S-0129", "S-0130", "S-0132", "S-0145", "S-0229", "S-0230", "S-0510"],
                "malo": ["S-0031", "S-0102", "S-0106", "S-0150", "S-0850-80"],
                "no": ["S-0051", "S-0220"]
            }
        }
    },
    {"brand": "LabCeramica",
        "clay": "S-6124, Париан",
        "info": "Английский полупрозрачный фарфор. Литейный.\n\nРекомендуемая температура обжига 1200-1240°C.\n\nУсадка: 10 - 11%.\n\nИдеально подходит для создания кукол и статуэток. Шликер заливают в гипсовые формы для получения тонкостенных отливок. Становится стекловидным при температуре 1220°С. Во избежание прилипания к лещадке, рекомендуется обжигать изделия на кварцевом песке, огнеупорной вате, обмазке для плит. Места контакта фарфора с инертным материалом останутся немного шероховатыми.",
        "temperature": {
            "1050°": {
                "mnogo": ["S-0102", "S-0104", "S-0106", "S-0109", "S-0119", "S-0120", "S-0122 (3090*)", "S-0205", "S-1046 (ФПЦС*)", "S-1079 (49VBC13*)"],
                "malo": ["Подходящих глазурей нет"],
                "no": ["S-0015", "S-0017"]

            },
            "1200°": {
                "mnogo": ["S-0051", "S-0102", "S-0104", "S-0128", "S-0129", "S-0130", "S-0132", "S-0145", "S-0150"],
                "malo": ["S-0031", "S-0032"],
                "no": ["S-0220", "S-0229", "S-0230"]
            }
        }
    },
    {"brand": "LabCeramica",
        "clay": "S-6021, фарфор шамотированный",
        "info": "Шамот содержит фарфоровую основу и крошку обожженного фарфора.\n\nРекомендуемая температура обжига 1180 - 1250°C.\n\nУсадка: 8.7 - 12%.\n\nДля получения светлых плотных изделий методами лепки, набивки, формования на гончарном круге. В составе шамотная крошка 0,2-0,5 мм.",
        "temperature": {
            "1050°": {
                "mnogo": ["S-0015", "S-0017", "S-0102", "S-0104", "S-0109", "S-0120", "S-0122 (3090*)", "S-0205", "S-1046 (ФПЦС*)", "S-1079 (49VBC13*)"],
                "malo": ["Подходящих глазурей нет"],
                "no": ["S-0106", "S-0119"]

            },
            "1200°": {
                "mnogo": ["S-0031", "S-0128", "S-0129"],
                "malo": ["S-0032", "S-0051", "S-0102", "S-0104", "S-0150", "S-0220", "S-0229", "S-0230"],
                "no": ["S-0130", "S-0132", "S-0145"]
            }
        }
    },
    {"brand": "LabCeramica",
        "clay": "S-6123, Bone China",
        "info": "Английский костяной фарфор. Литейный.\n\nРекомендуемая температура обжига 1240 - 1265°C.\n\nУсадка: 9%.\n\nКостяной фарфор можно обжигать как с утильным обжигом (900°C), так и без него. Масса должна пройти температуру обжига 1240°С при утильном или политом обжиге. Идеально подходит для литья посуды. Шликер заливают в гипсовые формы для получения тонкостенных отливок.",
        "temperature": {
            "1050°": {
                "mnogo": ["S-0102", "S-0104", "S-0109", "S-0119", "S-0120", "S-0122 (3090*)", "S-1046 (ФПЦС*)"],
                "malo": ["S-0205"],
                "no": ["S-0015", "S-0017", "S-0106", "S-1079 (49VBC13*)"]

            },
            "1200°": {
                "mnogo": ["Подходящих глазурей нет"],
                "malo": ["S-0031", "S-0032", "S-0051", "S-0102", "S-0104", "S-0128", "S-0129", "S-0145", "S-0150"],
                "no": ["S-0130", "S-0132", "S-0220", "S-0229", "S-0230"]
            }
        }
    },
    {"brand": "Donbass",
        "clay": "S-6110, ТФФ-1",
        "info": "Белая фарфоровая масса в пластичном виде.\n\nРекомендуемая температура обжига 1320 - 1360°C.\n\nУсадка: 10 - 15%.\n\nМасса должна пройти температуру обжига 1200С при утильном или политом обжиге.",
        "temperature": {
            "1050°": {
                "mnogo": ["S-0102", "S-0104", "S-0109", "S-0119", "S-0120", "S-0122 (3090*)", "S-1046 (ФПЦС*)"],
                "malo": ["S-0015"],
                "no": ["S-0017", "S-0106", "S-0205", "S-1079 (49VBC13*)"]

            },
            "1200°": {
                "mnogo": ["S-0128"],
                "malo": ["S-0150"],
                "no": ["S-0031", "S-0032", "S-0051", "S-0102", "S-0104", "S-0129", "S-0130", "S-0132", "S-0145", "S-0220", "S-0229", "S-0230"]
            }
        }
    },
    {   "brand": "ValentineClays",
        "clay": "S-6121, Париан пластичный",
        "info": "Английский полупрозрачный фарфор. Пластичный.\n\nРекомендуемая температура обжига 1200-1240°С.\n\nУсадка: 10 - 11%.\n\nСтановится стекловидным при температуре 1220°С. Во избежание прилипания к лещадке, рекомендуется обжигать изделия на кварцевом песке, огнеупорной вате, обмазке для плит. Места контакта фарфора с инертным материалом останутся немного шероховатыми.",
        "temperature": {
            "1050°": {
                "mnogo": ["S-0102", "S-0104", "S-0106", "S-0109", "S-0119", "S-0120", "S-0122 (3090*)", "S-0205", "S-1046 (ФПЦС*)", "S-1079 (49VBC13*)"],
                "malo": ["Подходящих глазурей нет"],
                "no": ["S-0015", " S-0017"]

            },
            "1200°": {
                "mnogo": ["S-0051", "S-0102", "S-0104", "S-0128", "S-0129", "S-0130", "S-0132", "S-0145", "S-0150"],
                "malo": ["S-0031", "S-0032"],
                "no": ["S-0220", "S-0229", "S-0230"]
            }
        }
    },
    {"brand": "Donbass",
        "clay": "S-6130, ТФЛ-1 порошок",
        "info": "Керамические и обжиговые характеристики изделий, полученных из этого порошка, практически совпадают с изделиями из литейной массы S-6112.\n\nРекомендуемая температура обжига 1200 - 1320°С.\n\n",
        "temperature": {
            "1050°": {
                "mnogo": ["S-0102", "S-0104", "S-0109", "S-0119", "S-0120", "S-0122 (3090*)", "S-1046 (ФПЦС*)"],
                "malo": ["S-0015"],
                "no": ["S-0017", "S-0106", "S-0205", "S-1079 (49VBC13*)"]

            },
            "1200°": {
                "mnogo": ["S-0128"],
                "malo": ["S-0150"],
                "no": ["S-0031", "S-0032", "S-0051", "S-0102", "S-0104", "S-0129", "S-0130", "S-0132", "S-0145", "S-0220", "S-0229", "S-0230"]
            }
        }
    },
    {"brand": "Donbass",
        "clay": "S-6112, ТФФ-1",
        "info": "Жидкая фарфоровая масса для получения изделий методом шликерного литья.\n\nРекомендуемая температура обжига 1200 - 1360°C.\n\nУсадка: 10 - 15%.\n\nМасса должна пройти температуру обжига 1200С при утильном или политом обжиге.",
        "temperature": {
            "1050°": {
                "mnogo": ["S-0102", "S-0104", "S-0109", "S-0119", "S-0120", "S-0122 (3090*)", "S-1046 (ФПЦС*)"],
                "malo": ["S-0015"],
                "no": ["S-0017", "S-0106", "S-0205", "S-1079 (49VBC13*)"]

            },
            "1200°": {
                "mnogo": ["S-0128"],
                "malo": ["S-0150"],
                "no": ["S-0031", "S-0032", "S-0051", "S-0102", "S-0104", "S-0129", "S-0130", "S-0132", "S-0145", "S-0220", "S-0229", "S-0230"]
            }
        }
    },
    {"brand": "ValentineClays",
        "clay": "S-6125, Audrey Blackman",
        "info": "Английский пластичный фарфор Одри Блэкмен. Рекомендован для лепки и работы на гончарном круге (небольшие работы).\n\nРекомендуемая температура обжига 1220-1280°С.\n\nУсадка: 12%.\n\nХорошо подходит для мелкой пластики. Этот фарфор был разработан специально для лепки тонких элементов и работы на гончарном круге. Из-за высокой пластичности, этот материал производится только в пластичном виде (нет литьейной версии).",
        "temperature": {
            "1050°": {
                "mnogo": ["S-0109", "S-0122 (3090*)", "S-1046 (ФПЦС*)"],
                "malo": ["S-0120"],
                "no": ["S-0015", "S-0017", "S-0102", "S-0104", "S-0106", "S-0119", "S-0205", "S-1079 (49VBC13*)"]

            },
            "1200°": {
                "mnogo": ["S-0128"],
                "malo": ["Подходящих глазурей нет"],
                "no": ["S-0031", "S-0032", "S-0051", "S-0102", "S-0104", "S-0129", "S-0130", "S-0132", "S-0145", "S-0150", "S-0220", "S-0229", "S-0230"]
            }
        }
    },
    {"brand": "Witgert",
        "clay": "Witgert P 011, S-6521",
        "info": "Белоснежный бумажный фарфор Монблан.\n\nРекомендуемая температура обжига 1230 - 1300°С.\n\nУсадка: 6.3 - 16.7%.\n\nФарфор Монблан является самым белым и просвечивающим фарфором на европейском рынке. Он имеет высокую пластичность, а также значительную огнеупорность, снижающую вероятность деформации работы в обжиге. Бумажный вариант фарфора обладает всеми качествами бумажных глин, в том числе допускает ажурную резьбу тонкостенного сырца.",
        "temperature": {
            "1050°": {
                "mnogo": ["S-0017", "S-0102", "S-0104", "S-0106", "S-0109", "S-0119", "S-0120", "S-0122(3090*)", "S-0205", "S-1046(ФПЦС*)", "S-1079"],
                "malo": ["S-0015"],
                "no": ["Подходящих глазурей нет"]

            },
            "1200°": {
                "mnogo": ["S-0032", "S-0051", "S-0102", "S-0104", "S-0128", "S-0129", "S-0130", "S-0132", "S-0145", "S-0150", "S-0220", "S-0229", "S-0230"],
                "malo": ["S-0031"],
                "no": ["Подходящих глазурей нет"]
            }
        }
    },
    {"brand": "LabCeramica",
        "clay": "S-6123-50, Bone China",
        "info": "Английский костяной фарфор. Пластичный.\n\nРекомендуемая температура обжига 1240 - 1265°C.\n\nУсадка: 9%.\n\nКостяной фарфор можно обжигать как с утильным обжигом (900°C), так и без него. Масса должна пройти температуру обжига 1240°С при утильном или политом обжиге.",
        "temperature": {
            "1050°": {
                "mnogo": ["Подходящих глазурей нет"],
                "malo": ["Подходящих глазурей нет"],
                "no": ["S-0017", "S-0015", "S-0106"]

            },
            "1200°": {
                "mnogo": ["Подходящих глазурей нет"],
                "malo": ["Подходящих глазурей нет"],
                "no": ["S-0230", "S-0130", "S-0132", "S-0220", "S-1079"]
            }
        }
    },
    {"brand": "Konakovsky",
        "clay": "S-6017, шамот",
        "info": "Желтовато-бежевый шамот классического состава для изготовления крупных изделий.\n\nРекомендуемая температура обжига 1100 - 1300°С.\n\nУсадка: 6 - 9%.\n\nНизкие значения КТР говорят о большой вероятности цека практически всех глазурей. Шамот 6017 малочувствителен к сушке. Внимание к режиму сушки потребуется только для очень крупных (порядка 1 метра) изделий, продолжительность сушки в этом случае может составить 1-2 недели.",
        "temperature": {
            "1050°": {
                "mnogo": ["S-0102", "S-0104", "S-0109", "S-0119", "S-0120", "S-0122 (3090*)", "S-0205", "S-1046 (ФПЦС*)"],
                "malo": ["S-0015", "S-0017", "S-0106"],
